Repository: OceanNuclear/actifoilselector

Tools and scripts used to read nuclear data and thus select foils used in irradiation

File: foilselector/physicalparameters/material_properties/.GoodfellowMaterialDensities.csv
Element,Boiling_point,Density(gcm-3),Melting_point
# retrieved from goodfellow
# simple, stable metals
Ba,1640,3.5,725
Be,2470,1.848,1278
Bi,1560,9.80,271.3
B,3700,2.34-2.37,2180
Cs,705,1.90,28.5
Ca,1484,1.55,839
C,5000,2.25,3650
Ce,3426,6.75,799
Cr,2672,7.1,1857
Co,2870,8.9,1495
Cu,2567,8.96,1083
Dy,2562,8.536,1412
Er,2863,9.051,1529
Eu,1597,5.243,822
Gd,3266,7.895,1313
Ga,2205,5.904,29.8
Ge,2830,5.32,937.4
Au,3080,19.30,1064.4
Hf,4602,13.1,2227
Ho,2695,8.803,1474
In,2080,7.3,156.6
Ir,4130,22.4,2410
Fe,2750,7.87,1535
La,3457,6.174,921
Pb,1740,11.35,327.5
Li,1342,0.534,180.5
Lu,3395,9.842,1663
Mn,1962,7.4,1244
Mo,4612,10.22,2617
Nd,3068,7.004,1021
Ni,2732,8.9,1453
Nb,4742,8.57,2468
Os,5027,22.5,3045
Pd,3140,12.0,1554
Pt,3827,21.45,1772
K,760,0.86,63.25
Pr,3512,6.782,931
Re,5627,21.0,3180
Rh,3727,12.4,1965
Rb,686,1.532,38.89
Ru,3900,12.2,2310
Sm,1791,7.536,1077
Sc,2831,2.99,1541
Si,2355,2.34,1410
Ag,2212,10.5,961.9
Na,883,0.97,97.8
Ta,5425,16.6,2996
Tb,3123,8.272,1356
Th,4790,11.72,1750
Tm,1947,9.322,1545
Sn,2270,7.28,231.9
Ti,3287,4.5,1660
W,5660,19.3,3410
U,3818,19.05,1132
V,3380,6.1,1890
Yb,1194,6.977,819
Y,3338,4.478,1522
Zn,907,7.14,419.5
Zr,4377,6.49,1852
# alloys

File: foilselector/physicalparameters/material_properties/goodfellow_physicalprop_long.csv
Material,Formula,Density-gcm-3,Meltingpoint-C
Alloy825,Ni39.5/Fe32/Cr22/Mo3/Cu2/Ti,8.14,2500
AluchromO®-ResistanceAlloy,Fe70/Cr25/Al5,7.1,1520
Alumina,Al2O3,3.9,2100
Aluminium,Al,2.6989,660.3
Aluminiumalloy2011,Al93/Cu5.3/Fe0.7/Si0.4/Pb0.3/B,2.82,535
Aluminiumalloy6082,Al97.4/Si1/Mg0.9/Mn0.7,2.7,555
Aluminiumalloy7075,Al90/Zn5.5/Mg2.5/Cu1.5/Si0.5,2.8,447
AluminiumalloyENAC42100,Al91.7/Si7/Mg0.3,2.675,555
AluminiumNitride,AlN,3.26,2200
Aluminium/Iron,Al50/Fe50,-,1175
Aluminium/Lithium/Copper,Al95/Li2.5/Cu1.5/Mg1,2.53,600
Aluminium/Magnesium,Al97.5/Mg2.5,2.68,605
Aluminium/Magnesium/Manganese/Chromium,Al96.45/Mg2.6/Mn0.8/Cr0.15,2.69,645
Aluminium/Magnesium/Silicon,Al99/Mg0.5/Si0.5,2.7,655
Aluminium/Nickel,Al50/Ni50,-,1350
Aluminium/Silicon,Al65.7/Si34.3,-,860
Aluminium/Silicon/Magnesium/Manganese,Al97.5/Si1.0/Mg0.8/Mn0.7,2.7,555
Antimony,Sb,6.68,630.6
AntimonialLead,Pb96/Sb4,11.04,250
Arsenic,As,1.4,816.8
Barium,Ba,3.5,725
Beryllium,Be,1.848,1278
Bismuth,Bi,9.8,271.3
Bismuth/Lead,Bi55.5/Pb44.5,10.44,124
Boron,B,2.34,2180
BoronCarbide,B4C,2.52,2450
BoronCarbide-Hot-pressed,B4C,2.45,2450
Caesium,Cs,1.9,28.5
CaesiumIodide,CsI,4.51,621
Calcium,Ca,1.55,839
CalciumFluoride,CaF2,3.18,1360
CalciumTitanate,CaTiO3,4.1,1975
Carbon,C,2.25,3650
Cerium,Ce,6.75,799
ChromaloyO®-ResistanceAlloy,Fe75/Cr20/Al5,7.1,1500
Chromium,Cr,7.1,1857
Chromium/Nickel,Cr50/Ni50,8.05,1335
Chromium/Titanium,Cr70/Ti30,-,1570
Cadmium,Cd,8.65,321.1
Cobalt,Co,8.9,1495
Cobalt(II)Oxide,CoO,6.45,1795
Cobalt/Aluminium,Co79/Al21,-,1550
Cobalt/Chromium,Co70/Cr30,-,1470
Cobalt/Chromium/Iron/Nickel/Molybdenum/Manganese,Co40/Cr20/Fe15/Ni15/Mo7/Mn2/C/Be,8.3,1450
Cobalt/Chromium/Tungsten/Nickel/Iron/Manganese,Co50/Cr20/W15/Ni10/Fe3/Mn2,9.13,1330
Cobalt/Titanium,Co94/Ti6,-,1450
Cobalt/Tungsten,Co50/W50,-,1530
Constantan®-ResistanceAlloy,Cu55/Ni45,8.9,1225
Copper/Beryllium,Cu98/Be2,8.25,860
Copper/Iron,Cu70/Fe30,-,1430
Copper/Lead,Cu80/Pb20,-,1010
Copper/Nickel,Cu70/Ni30,8.94,1171
Copper/Silicon,Cu85/Si15,-,840
Copper/Silver,Cu98/Ag2,-,1075
Copper/Titanium,Cu90/Ti10,-,1000
Copper/Zirconium,Cu70/Zr30,-,1140
Dysprosium,Dy,8.536,1412
Erbium,Er,9.051,1529
Europium,Eu,5.243,822
Evanohm®-PrecisionResistanceAlloy,Ni75/Cr20/Al2.5/Cu2.5,8.1,1340
Fecralloy®-Iron/Chromium,Fe72.8/Cr22/Al5/Y0.1/Zr0.1,7.22,1380
Gadolinium,Gd,7.895,1313
Gallium,Ga,5.904,29.8
GalliumSelenide,GaSe,5.03,1020
Germanium,Ge,5.32,937.4
GildingMetal,Cu85/Zn15,8.75,1000
GlassSealingAlloy,Fe54/Ni29/Co17,8.36,1450
Gold,Au,19.3,1064.4
Gold/Nickel,Au82/Ni18,15.8,955
Gold/Palladium,Au75/Pd25,16,1410
Gold/Tin,Au80/Sn20,-,280
Hafnium,Hf,13.1,2227
HafniumCarbide,HfC,12.2,3890
Hastelloy®B-CorrosionResistantAlloy,Ni62/Mo28/Fe5/Cr/Mn/Si,9.24,1340
Hastelloy®B-2,Ni68/Mo28/Fe2/Cr1/Co1,9.22,1370
Hastelloy®B-3,Ni65/Mo28.5/Cr1.5/Fe1.5/(Co+Mn+W)3.5max,9.22,1418
Hastelloy®C276-HeatResistingAlloy,Ni57/Mo17/Cr16/Fe/W/Mn,8.94,1270
Hastelloy®X,Ni49.5/Cr22/Fe18/Mo9/Co1/W,8.22,1260
Havar®-High-StrengthNon-MagneticAlloy,Co42.5/Cr20/Ni13/Fe/W/Mo/Mn,8.3,1480
Haynes®230alloy,Ni62/Cr22/W14/Mo2,8.97,1300
Holmium,Ho,8.803,1474
Incoloy®alloy800-HeatResistingAlloy,Ni32.5/Cr21/Fe,7.95,1350
Inconel625®-CorrosionResistantAlloy,Ni61/Cr22/Mo9/Fe5,8.44,1290
Inconel®617,Ni57/Cr22/Co12/Mo9,8.36,1332
Inconel®alloy600-HeatResistingAlloy,Ni72/Cr16/Fe8,8.42,1370
Inconel®alloy718-HeatResistingAlloy,Ni53/Fe19/Cr19/Nb/Mo/Ti,8.19,1260
Inconel®X750-HeatResistingAlloy,Ni74/Cr15/Fe7/Ti/Al/Nb,8.25,1390
Indium,In,7.3,156.6
Indium/Silver,In97/Ag3,7.38,143
Indium/Tin,In95/Sn5,7.14,238
Invar®-ControlledExpansionAlloy,Fe64/Ni36,8,1427
Iridium,Ir,22.4,2410
Iron,Fe,7.87,1535
Iron/Nickel,Fe58/Ni42,8.11,1450
Iron/Silicon,Fe91/Si9,-,1380
Iron/Titanium,Fe60/Ti40,-,1380
Lanthanum,La,6.174,921
Lead,Pb,11.35,327.5
Lead/Tin,Pb75/Sn25,9.96,270
LeadedBrass,Cu58/Zn39/Pb3,8.47,875
Lithium,Li,0.534,180.5
Lutetium,Lu,9.842,1663
Magnesium,Mg,1.738,650
MagnesiumalloyAZ31,Mg96/Al3/Zn1,1.8,605
MagnesiumAlloyAZ61,Mg93/Al6/Zn1,1.8,525
MagnesiumFluoride,MgF2,3.15,1396
MagnesiumOxide,MgO,3.58,2852
MagneticShapeMemoryAlloy,Ni50/Mn28/Ga22(Atomic%),8,1130
Manganese,Mn,7.4,1244
Manganese/Nickel,Mn70/Ni30,-,1040
Manganin®-ResistanceAlloy,Cu86/Mn12/Ni2,8.4,960
Molybdenum,Mo,10.22,2617
MolybdenumHighTemperatureAlloyTZM,Mo99/Ti0.5/Zr0.1,10.22,2500
Molybdenum/Titanium,Mo90/Ti10,-,2600
Monel®alloy400,Ni65/Cu33/Fe2,8.84,1300
Monel®alloyK-500,Ni63/Cu30/Al3/Fe2/Mn1.5/Ti0.5,8.4,2400
Neodymium,Nd,7.004,1021
Nickel,Ni,8.9,1453
NickelOxide,NiO,6.67,1984
NickelSilver,Cu62/Ni18/Zn20,8.72,1060
NickelSilver(18),Cu65/Ni18/Zn17,8.73,1070
Nickel/Beryllium/Titanium,Ni97.5/Be1.95/Ti0.5,8.14,1195
Nickel/Boron,Ni85/B15,-,1065
Nickel/Chromium,Ni80/Cr20,8.4,1400
Nickel/Copper,Ni70/Cu30,8.9,1300
Nickel/Iron,Ni52/Fe48,8.4,1450
Nickel/Manganese,Ni92/Mn8,-,1420
Nickel/Molybdenum,Ni84/Mo16,-,1445
Nickel/Silicon,Ni62/Si38,-,966
Nickel/Titanium,Ni90/Ti10,-,1340
Nickel/Zirconium,Ni70/Zr30,-,1450
Niobium,Nb,8.57,2468
Niobium/Titanium,Nb56/Ti44,-,2200
Niobium/Zirconium,Nb99/Zr1,8.59,2399
Nitinol,Ni55/Ti45,6.5,1310
OFHCCopper,Cu,8.9,1083
Osmium,Os,22.5,3045
Palladium,Pd,12,1554
Palladium/Silver,Pd75/Ag25,11.7,1250
Phosphorus,P,2.69,590
Platinum,Pt,21.45,1772
Platinum/Iridium,Pt70/Ir30,21.7,2153
Platinum/Rhodium,Pt60/Rh40,17,2226
Platinum/Tungsten,Pt92/W8,21.3,1870
Potassium,K,0.86,63.25
Mica,KAlSi3O8,2.9,1300
Praseodymium,Pr,6.782,931
Quartz-Fused,SiO2,2.2,1715
Rhenium,Re,21,3180
Rhodium,Rh,12.4,1965
RosesMetal,Bi50/Pb28/Sn22,9.85,95
Rubidium,Rb,1.532,38.89
Ruby,Al2O3/Cr2O3/Si2O3,3.98,2050
Ruthenium,Ru,12.2,2310
Samarium,Sm,7.536,1077
Sapphire,Al2O3,3.985,2050
Scandium,Sc,2.99,1541
Selenium,Se,4.81,220
SiliconCrystal,Si,2.329,1414
SiliconCarbide,SiC,3.2,2650
SiliconCarbide-Hot-pressed,SiC,3.15,2650
Silver,Ag,10.5,961.9
SilverChloride,AgCl,5.56,455
Silver/Copper,Ag72/Cu28,9.96,779
Silver/Palladium,Ag70/Pd30,10.9,1225
Sodium,Na,0.97,97.8
SodiumChloride,NaCl,2.16,801
StainlessSteel-17-4PH,Fe/Cr17/Ni4,7.82,1400
StainlessSteel-17-7PH,Fe/Cr17/Ni7,7.81,1435
StainlessSteel-AISI301,Fe/Cr17/Ni7/C0.1max,7.9,1400
StainlessSteel-AISI302,Fe/Cr18/Ni8,7.92,1400
StainlessSteel-AISI303,Fe/Cr18/Ni9/Mn/Si,8.03,1455
StainlessSteel-AISI310,Fe/Cr25/Ni20,7.9,1400
StainlessSteel-AISI321,Fe/Cr18/Ni9/Ti,7.9,1400
StainlessSteel-AISI347,Fe/Cr18/Ni10/Nb,7.93,1400
StainlessSteel-AISI410,Fe/Cr12.5,7.73,1480
StainlessSteel-Duplex,Fe/Cr22/Ni5.5/Mo3/N,7.8,1440
SterlingSilver,Ag92.5/Cu7.5,10.4,788
StrontiumTitanate,SrTiO3,5.11,2080
T1-ThermocoupleAlloy,Ni90/Cr10,8.5,1420
T2-ThermocoupleAlloy,Ni95/(Al+Mn+Si)5,8.5,1315
Tantalum,Ta,16.6,2996
TantalumCarbide,TaC,13.9,3880
Tantalum/Tungsten,Ta90/W10,16.9,3080
Tellurium,Te,6.24,449.5
Terbium,Tb,8.272,1356
Thorium,Th,11.72,1750
Thulium,Tm,9.322,1545
Tin,Sn,7.28,231.9
TinOxide,SnO,6.5,1080
Tin/Lead,Sn60/Pb40,-,188
Tin/Lead/Antimony,Sn60/Pb39/Sb1,8.42,183
Tin/Silver,Sn96/Ag4,7.39,221
Titanium,Ti,4.506,1668
TitaniumDiboride,TiB2,4.5,3000
Titanium/Aluminium,Ti88/Al12,-,1660
Titanium/Aluminium/Vanadium,Ti94.5/Al3/V2.5,4.45,1700
Titanium/Chromium,Ti80/Cr20,-,1560
Titanium/Iron,Ti50/Fe50,-,1310
Titanium/Molybdenum,Ti85/Mo15,-,1900
Titanium/Molybdenum/Niobium/Aluminium/Silicon,Ti78.8/Mo15/Nb3/Al3/Si0.2,4.93,815
Titanium/Silicon,Ti92/Si8,-,1330
Titanium/Vanadium,Ti90/V10,-,1680
Tungsten,W,19.3,3410
TungstenTrioxide,WO3,7.16,1473
Tungsten/Chromium,W90/Cr10,-,3100
Tungsten/Rhenium,W95/Re5,19.4,3350
Tungsten/Titanium,W95/Ti5,-,3300
Uranium,U,19.05,1132
Vanadium,V,6.1,1890
Vanadium/Chromium,V75/Cr25,-,1850
Waspaloy®-HeatResistingAlloy,Ni58/Cr19/Co14/Mo/Ti/Al/Fe,8.18,1340
Ytterbium,Yb,6.977,819
Yttrium,Y,4.478,1522
Zinc,Zn,7.14,419.5
ZincOxide,ZnO,5.61,1975
Zinc/Aluminium,Zn50/Al50,-,560
Zinc/Copper,Zn95/Cu5,-,500
Zinc/Nickel,Zn90/Ni10,-,800
ZincSulphide,ZnS,4.09,1185
Zirconia-stabilisedwithYttria,ZrO2/Y2O3,5.9,2700
Zirconia-unstabilised,ZrO2,6.1,2650
Zirconium,Zr,6.49,1852
ZirconiumCarbide,ZrC,6.73,3540
ZirconiumNitride,ZrN,7.09,2980
Zirconium/Aluminium,Zr90/Al10,-,1440
Zirconium/Nickel,Zr70/Ni30,-,1150
Zirconium/Vanadium,Zr56.5/V43.5,-,1390
